Repository: retifist/retifist.com

# retifist.com

Public VitePress source for **https://retifist.com**.

This repository is updated by CI from the private working tree. Commits here are bot-authored publish snapshots.

## Local preview

```bash
npm ci
npm run docs:dev
```

## Deploy

GitHub Pages builds from `.github/workflows/deploy.yml` on pushes to `main`. Custom domain: `retifist.com`.

File: docs/literature-reviews/agent/former-dip-vs-mould-cast-vs-flat-spread.md
---
title: Former Dip vs Mould Cast vs Flat Spread
description: Liquid latex work forming choices — dipping, mould casting, and industrial spreading — with endnotes for verification.
series: literature-reviews
human_page: /literature-reviews/former-dip-vs-mould-cast-vs-flat-spread
---

# Former Dip vs Mould Cast vs Flat Spread: Liquid Latex Forming Choices

Human page: https://retifist.com/literature-reviews/former-dip-vs-mould-cast-vs-flat-spread

> **Safety.** Liquid latex concentrates carry ammonia and metal-hygiene rules (no copper/brass in dip/leach contact).[^1] Coagulant salts and heat sensitizers are plant chemicals. See [Allergy and Skin Contact](/literature-reviews/allergy-and-skin-contact).

## Executive summary

Liquid latex does not have one casting method. **Former dipping** builds film on a withdrawn shape. **Mould casting** gels inside a cavity (plaster or heat-sensitive metal; slush or rotational). **Spreading** is industrial textile proofing, not a tabletop puddle. Straight dips are thin per pass;[^2] coagulant and heat-sensitized branches build thicker walls.[^3][^4] Use this after [Sheet vs Liquid Film Pathways](/literature-reviews/sheet-vs-liquid-film-pathways) confirms liquid latex work.

---

## Forming map

Dipping deposits on a **former**; moulding replicates a **cavity interior**; spreading coats **fabric** with doctor blades (slower dry than solvent doughs).[^5][^6] Spreading, dipping, and impregnation were distinct routes historically.[^7]

---

## Former dipping branch

**Straight dip:** ~0.01–0.05 mm dry per pass — multi-dip for gauge.[^2] **Coagulant dip:** coacervant + dwell gel shell; >~8 mil dry usually coagulant for economics.[^3][^4] Warm leach and staged cure follow.[^8] Rotate formers; exclude Cu/brass.[^3][^1]

---

## Mould casting branch

**Plaster:** absorption + Ca²⁺ gel; dry completely before cure.[^9][^10] **Heat-sensitized (Kaysam):** closed mould, rotation, ~4 min @ 82°C gel example; sensitizer just before use.[^10] **Slush** vs **rotational:** pour-out vs metered rotation — stability vs wall uniformity.[^6]

---

## Flat spread branch

Industrial blade angles control strike-through; aqueous latex dries slower — run fabric slower.[^5]

---

## Decision tree

```text
1. Geometry → positive former (dip) | cavity (cast) | fabric line (spread)
2. Thickness → straight dip | coagulant (>8 mil) | slush/rotational
3. Mould → plaster (dry before cure) | heat-sensitized metal (Kaysam)
4. Metal hygiene → no Cu/brass in dip/leach
5. Spread equipment → doctor blade line vs not documented hobby flat-bed
```

---

## Do-not-mix callouts

Coagulant on sheet-based work; Kaysam rotation on open tray; spread blade cards on plaster slush; straight-dip pinhole logic on thick plaster cast without dry-before-cure discipline.

---

<details>
<summary>Deep dive: Straight dip thickness vs viscosity</summary>

Log-viscosity scaling; 0.01–0.05 mm single-dip band.[^2]

</details>

<details>
<summary>Deep dive: Tie-coat sequences</summary>

Coagulant-first vs latex-first on smooth formers.[^4]

</details>

<details>
<summary>Deep dive: Kaysam cycle</summary>

Heat-sensitizer rotation, leach, supported dry, cure windows.[^10]

</details>

<details>
<summary>Deep dive: Slush vs rotational</summary>

Thickness control trade-offs.[^6]

</details>

<details>
<summary>Deep dive: Spreading blade geometry</summary>

Knife-over-roll and diaphragm arrangements.[^5]

</details>

---

## Endnotes

[^1]: Vanderbilt Latex Handbook — dip equipment materials (Ch 16).
[^2]: Polymer Latices Vol 3 — Application of Latices — straight dip thickness (§17.2.2).
[^3]: Vanderbilt Latex Handbook — formers, coagulant economics (Ch 16).
[^4]: Polymer Latices Vol 3 — coagulant dipping (§17.2.3).
[^5]: Polymer Latices Vol 3 — latex spreading methods (§19.2.1).
[^6]: Polymer Latices Vol 3 — moulding/casting; slush vs rotational (§23.3.1).
[^7]: NBS Letter Circular 321 — process map (1932).
[^8]: Vanderbilt Latex Handbook — leach and cure (Ch 16).
[^9]: Polymer Latices Vol 3 — plaster mould gel (§23.3.1).
[^10]: Vanderbilt Latex Handbook — porous cast and Kaysam cycle (Ch 19).

File: docs/literature-reviews/agent/garment-selection-qa-buyers-wearers.md
---
title: Garment Selection QA for Buyers & Wearers
description: Borrowed dipped-goods QC vocabulary for pre-wear inspection — with endnotes.
series: literature-reviews
human_page: /literature-reviews/garment-selection-qa-buyers-wearers
---

# Garment Selection QA for Buyers & Wearers

Human page: https://retifist.com/literature-reviews/garment-selection-qa-buyers-wearers

> **Not medical advice.** Pre-wear checks are **literacy**, not allergy testing or device certification.

## Executive summary

Before you wear or resell a latex garment, industrial dipped-goods specs offer a **borrowed vocabulary**—holes, powder, protein, odor, bloom, gauge variation—even though **fashion catsuits are not ASTM D3578 gloves** [^2]. NIOSH separates irritant, delayed chemical, and immediate protein reaction *patterns* for workplace NRL products [^3]. Use this when buying secondhand sheet goods, inspecting a custom commission, or deciding go/no-go on first wear. Pointer to [Allergy and Skin Contact](/literature-reviews/allergy-and-skin-contact) for allergy classes.

---

## Borrowed QC vocabulary (analogy, not certification)

ASTM **D3578** is the product standard for **dipped NR examination gloves** (holes, powder, protein, tensile) [^2]. ASTM **D5151** detects water-leak holes in **medical gloves** [^4]. Fashion sheet/garments sit **outside** that scope — transfer is analogy only.

Dipped-goods defects include entrapped air → pinholes, webbing, low wet gel, incomplete leach → worse aging/discoloration [^5].

---

## Pre-wear checklist (wearer literacy)

1. **Light + stretch** for pinholes and thin spots.
2. **Powder/talc** — medical powdered gloves banned as unreasonable risk [^6].
3. **Odor** — reodorants mask at 0.25–0.5 phr; root cause preferred [^7].
4. **Bloom vs crack** — [Aging, Storage and Care](/literature-reviews/aging-storage-and-care) [^8].
5. **Stop rule** — new rash/breathing symptoms → stop wear; see #03.

21 CFR **801.437** requires NRL caution on **medical devices** [^9].

---

<details>
<summary>Deep dive: Protein assay methods (glove lineage)</summary>

ASTM **D5712** — total aqueous extractable protein [^13]. ASTM **D6499** — antigenic protein [^14]. ISO **12243** — assay method only [^15].

</details>

<details>
<summary>Deep dive: Aging symptom inspection taxonomy</summary>

Ozone cracks perpendicular to stress [^16]. Incomplete leach → discoloration [^17].

</details>

---

## Endnotes

[^2]: ASTM D3578.
[^3]: NIOSH Pub. 97-135 (1997).
[^4]: ASTM D5151.
[^5]: Vanderbilt Latex Handbook, Pages 205–206.
[^6]: FDA 81 FR 91722.
[^7]: Vanderbilt Latex Handbook, Pages 133–134.
[^8]: Aging, Storage and Care — site review.
[^9]: 21 CFR 801.437.
[^13]: ASTM D5712-15(2020).
[^14]: ASTM D6499-24.
[^15]: ISO 12243:2003.
[^16]: Vanderbilt Latex Handbook, Page 118.
[^17]: Vanderbilt Latex Handbook, Page 119.

File: docs/literature-reviews/agent/gauge-modulus-reduction-fit-science.md
---
title: Gauge, Modulus & Reduction
description: Thickness, stiffness, and pattern geometry — with endnotes for verification.
series: literature-reviews
human_page: /literature-reviews/gauge-modulus-reduction-fit-science
---

# Gauge, Modulus & Reduction: Fit Science

Human page: https://retifist.com/literature-reviews/gauge-modulus-reduction-fit-science

## Executive summary

**Gauge** is thickness. **Modulus** is stiffness at stretch. **Reduction** is pattern geometry. Industrial curves link fillers and modifiers to modulus. Use when thickness and tight-fit lore are conflated.

---

## Definitions

Film must stretch ≥2×.[^1] Gauge (mm), modulus (MPa at extension), reduction (pattern %) are separate levers.

---

## Sheet-based work thickness

ISO 3302-1 tolerance class for calendered sheet.[^2] Vendor menus ~0.25–1 mm.

---

## Liquid latex work modulus levers

Clay filler stiffens.[^3] High-styrene SBR raises modulus and set.[^4] MG graft latex raises modulus/tear.[^5]

---

## Endnotes

[^1]: Vanderbilt — ≥2× stretch.
[^2]: ISO 3302-1 (scope).
[^3]: Vanderbilt — DIXIE clay curve.
[^4]: HPL v3 Table 16.12.
[^5]: Vanderbilt — MG latex summary.

<details>
<summary>Deep dive: Table 16.12</summary>

Modulus/tear/set vs high-styrene SBR load.[^4]

</details>

<details>
<summary>Deep dive: DIXIE clay</summary>

Tensile vs stress @500%.[^3]

</details>

<details>
<summary>Deep dive: MG latex</summary>

Modulus/tear tuning via graft NR.[^5]

</details>

File: docs/literature-reviews/agent/hardware-metal-contact-snaps-eyelets.md
---
title: Hardware & Metal Contact
description: Snaps, eyelets, and staining risks — with endnotes for verification.
series: literature-reviews
human_page: /literature-reviews/hardware-metal-contact-snaps-eyelets
---

# Hardware & Metal Contact: Snaps, Eyelets, and Staining Risks

Human page: https://retifist.com/literature-reviews/hardware-metal-contact-snaps-eyelets

## Executive summary

Snaps/eyelets = stress + metal contact. Brass/copper catalyze aging and stain.[^1][^2][^3] Verify base metal; inspect halos on worn goods. Barrier washers = risk reduction, not cure.

## Avoid list

| Metal | Action |
| --- | --- |
| Cu/brass/bronze | Avoid direct contact |
| Unknown plate | Test or avoid |
| Verified 304/316 | Conditional |

Liquid phase: no Cu/brass/galvanized in latex or leach water.[^1]

## Inspection cues

Brown/green halo; stiff ring; crack at punched hole; accelerated aging vs adjacent panel.

---

<details>
<summary>Deep dive: ASTM D925 staining</summary>

Contact staining method class.

</details>

---

## Endnotes

[^1]: Vanderbilt Latex Handbook — brass/copper deterioration.
[^2]: Vanderbilt Latex Handbook — Cu protection and AO reserve.
[^3]: Sudsai et al., ScienceAsia 43 (2017) — copper catalysis.

File: docs/literature-reviews/agent/heat-sensitized-gelation-slush-rotational-cast.md
---
title: Heat-Sensitized Gelation
description: Slush and rotational casting with heat-sensitized compounds — with endnotes for verification.
series: literature-reviews
human_page: /literature-reviews/heat-sensitized-gelation-slush-rotational-cast
---

# Heat-Sensitized Gelation: Slush & Rotational Cast

Human page: https://retifist.com/literature-reviews/heat-sensitized-gelation-slush-rotational-cast

## Executive summary

Heat-sensitized compounds gel in **heated closed moulds**. Slush: fill, dwell, pour out.[^1] Rotational: meter + rotate for uniform walls.[^1] Kaysam example: ~4 min @ 82°C gel, leach, supported dry, cure.[^2] Dry before cure prevents blisters.[^3]

## Heat-gel vs coagulant-gel

| Mechanism | Trigger | Hardware |
| --- | --- | --- |
| Coagulant | Coacervant on former | Dip tank, leach |
| Heat-sensitized | Mould temperature + sensitizer | Closed metal mould, rotation |

Plaster moulds gel by water absorption + Ca²⁺ diffusion, not heat sensitizer.[^1]

## Decision cues

```text
Closed hollow cavity + metal mould? → heat-sensitized slush or rotational
Need wall uniformity? → prefer rotational (if equipment exists)
Plaster one-off? → absorption gel branch, not metal slush
Have supported dry + leach? → if no, do not scale gel time alone
```

---

<details>
<summary>Deep dive: Kaysam timings</summary>

Biaxial rotation; ~4 min @ 82°C gel; cool; leach; dry supported; cure. Sensitizer added just before use.[^2]

</details>

---

## Endnotes

[^1]: HPL v3 — §23.3 slush vs rotational.
[^2]: Vanderbilt — Kaysam cycle (Ch 19).
[^3]: Vanderbilt — dry before cure (Ch 19).

File: docs/literature-reviews/agent/home-shop-ventilation-solvent-exposure.md
---
title: Home Shop Ventilation & Solvent Exposure
description: Sheet-based solvent cements vs liquid-latex ammonia and powders — with endnotes for verification.
series: literature-reviews
human_page: /literature-reviews/home-shop-ventilation-solvent-exposure
---

# Home Shop Ventilation & Solvent Exposure

Human page: https://retifist.com/literature-reviews/home-shop-ventilation-solvent-exposure

> **Safety.** This article is **ventilation and fire literacy**, not a legal compliance certificate for your jurisdiction. Solvent cements are flammable. Ammonia and rubber chemicals can irritate or sensitize. If you feel dizzy, nauseated, or get a new rash or breathing symptoms, stop work and seek fresh air and medical advice as appropriate.

## Executive summary

A home latex-garment shop runs **two different vapor stories**. **Sheet-based work** sheet work usually means **solvent contact cements and thinners**—heptane-class liquids that are **highly flammable** and need ventilation, sealed cans, and ignition control [^2]; [^3]. **Liquid latex work** bottle work means **ammonia-preserved latex and dry compounding powders**—not the same fire profile, but prolonged **ammonia fumes** are a documented hazard; the handbook prefers low-ammonia latex plus ventilation when ammonia is the issue [^4].

Use this before your first cement session, before opening liquid latex to compound indoors, and when planning where cans and bottles live relative to heaters, motors, and sleeping spaces.

---

## Two vapor classes (do not mix the checklist)

| Path | Typical products | Primary documented hazard class | Wrong assumption |
| --- | --- | --- | --- |
| **Sheet-based work** | Rubber cement, thinner, some primers | **Flammable vapor** + solvent health exposure | “Water-based glue is the same” |
| **Liquid latex work** | NR concentrate, prevulc latex, ZnO/accelerator powders | **Ammonia fume** + **powder sensitization** + acid/alkali splash discipline | “It’s just water latex, no ventilation needed” |

Vanderbilt compares solvent and latex **adhesives** directly: solvent systems carry **fire/explosion**, **ventilation/recovery**, and **health** disadvantages; latex systems are **nonflammable** with **nontoxic solvents** (aqueous) [^5].

If your shop step smells like **naphtha/heptane**, treat it as sheet-based solvent rules. If it smells like **ammonia** or you are weighing **accelerator/antioxidant powders**, treat it as liquid-latex chemical hygiene.

---

## Sheet-based work: cement, thinner, and ignition literacy

Representative rubber-cement SDS sheets classify heptane or light aliphatic naphtha as **Flam. Liq. 2**, **H225** highly flammable liquid and vapor [^2]. NIOSH’s n-heptane pocket guide gives **flash point** and **LEL/UEL** context [^6]. OSHA 29 CFR **1910.106** defines **closed container** storage rules [^3].

- Apply cement with local exhaust or strong cross-ventilation toward the outside.
- Seal cans immediately after use.
- Remove ignition sources from the work zone [^4].

Bond chemistry: [Adhesives and Seam Integrity](/literature-reviews/adhesives-and-seam-integrity).

---

## Liquid latex work: ammonia, powders, and compounding hygiene

Vanderbilt’s laboratory health section requires **ventilation**; notes **prolonged ammonia fumes are hazardous** and recommends **low-ammonia latex plus ventilation** [^4]. Requires **always add acid or alkali to water, never the reverse**; **respirators when dumping powders** [^4]. Lab storage repeats bulk-latex metal bans: **never copper alloys; avoid galvanized** fittings [^10].

See [Decoding Consumer Latex Bottle Labels](/literature-reviews/decoding-consumer-latex-bottle-labels) for label literacy. Allergy: [Allergy and Skin Contact](/literature-reviews/allergy-and-skin-contact).

---

## Shared shop rules (both paths)

1. Read the SDS for each product.
2. Separate storage: flammable solvents away from heat; liquid latex away from copper/brass [^10].
3. Closed containers when not in use [^3].
4. Laundry work clothes after chemical handling [^4].
5. Do not eat in the active work zone.

---

<details>
<summary>Deep dive: Solvent adhesive trade-offs (Vanderbilt Ch 21)</summary>

Solvent adhesives: water resistance; wide open time; high early tack. Cons: fire/explosion; ventilation; health. Latex adhesives: lower cost; nonflammable; nontoxic solvents; wide viscosity. Cons: poorer water resistance; freeze-sensitive; fabric shrink; slow dry [^5]. Plasticizers in solvent systems may include fugitive aromatics [^16].

</details>

<details>
<summary>Deep dive: Lab safety detail (Vanderbilt Ch 14)</summary>

Incoming latex QC: total solids (ASTM D 1076), viscosity, pH, mechanical stability, metals, ammonia titration [^18]. Addition order: stabilizers → ZnO/S/AO/accelerators → fillers/colors → thickeners [^19]. Evaluation films: leach 20–30 min at 40–50°C [^19].

</details>

---

## Endnotes

[^2]: Representative rubber cement SDS, heptane class.
[^3]: OSHA 29 CFR 1910.106.
[^4]: Vanderbilt Latex Handbook, Pages 190–191.
[^5]: Vanderbilt Latex Handbook, Page 225.
[^6]: NIOSH Pocket Guide — n-Heptane.
[^10]: Vanderbilt Latex Handbook, Page 185.
[^16]: Vanderbilt Latex Handbook, Page 226.
[^18]: Vanderbilt Latex Handbook, Pages 185–186.
[^19]: Vanderbilt Latex Handbook, Page 188.

File: docs/literature-reviews/agent/latex-foam-padding-costume-volume.md
---
title: Latex Foam Padding for Costume Volume
description: Industrial foam rubber vs flat sheet — with endnotes for verification.
series: literature-reviews
human_page: /literature-reviews/latex-foam-padding-costume-volume
---

# Latex Foam Padding for Costume Volume: Industrial Foam vs Flat Sheet

Human page: https://retifist.com/literature-reviews/latex-foam-padding-costume-volume

> **Process hazard.** Foam manufacture uses gelling agents, heat, and fine powders—industrial shop scale. Home foam attempts inherit collapse, shrinkage, and chemical gel timing risks.

## Executive summary

Costume **volume padding** from latex is **foam rubber**, not thicker flat sheet. Industrial latex foam runs **foam → shape → solidify (gel or evaporate) → vulcanize**; gel processes require the rubber–water interface to destabilize before the bubble interface collapses [^2]. Dunlop-process NR foam uses **silicofluoride + ZnO** gelling; heat-sensitive and no-gel routes have **thin-section** limits [^3]. Use this when considering padded shoulders, bodysuit volume, or mattress-class cushioning.

---

## Foam is not thick flat sheet

Latex foam rubber: (1) compound and expand with air; (2) constrain shape; (3) **solidify**; (4) vulcanize [^4]. **Gel processes** destabilize colloid; **no-gel** relies on evaporation — **limited to thin section** [^5].

Dunlop NR foam: typically **1.5 pphr sodium silicofluoride + 3–5 pphr ZnO**; gel pH ~8.6 [^3]. Mineral oil ≤5 phr aids gel coalescence [^6].

---

## Costume translation fence

Padded shoulders or bodysuit volume use **foam rubber**, mattress underlay, or separate padding—not multi-mm flat spread sheet. Home “whip the bottle” foam without gel timing control inherits **collapse** and **shrinkage** risks.

Path A makers may **buy** foam underlay rather than cast foam.

---

<details>
<summary>Deep dive: Dunlop NR formulation table (18.4)</summary>

HPL Dunlop-process NR foam Table 18.4; **30 min at 100 °C** for thin foams [^9]. Gelling: **1.5 pphr silicofluoride + 3–5 pphr ZnO** [^3].

</details>

<details>
<summary>Deep dive: Foam modulus vs density (Gent–Thomas)</summary>

E ≈ (E₀/6)(ρ/ρ₀) for highly expanded foams [^10].

</details>

---

## Endnotes

[^2]: Polymer Latices Vol 3 — Application of Latices, Pages 234–238.
[^3]: Polymer Latices Vol 3 — Application of Latices, Pages 271–272.
[^4]: Polymer Latices Vol 3 — Application of Latices, Page 234.
[^5]: Polymer Latices Vol 3 — Application of Latices, Pages 236–238.
[^6]: Polymer Latices Vol 3 — Application of Latices, Page 258.
[^9]: Polymer Latices Vol 3 — Application of Latices, Page 271.
[^10]: Polymer Latices Vol 3 — Application of Latices, Page 303.

File: docs/literature-reviews/agent/latex-textile-bonding.md
---
title: Latex Textile Bonding
description: Cotton vs nylon bond cues, wet/dry combining, peel literacy, and RFL lineage — with endnotes for verification.
series: literature-reviews
human_page: /literature-reviews/latex-textile-bonding
---

# Latex ↔ Textile Bonds (Cotton and Nylon): Stretch Mismatch and Peel

Human page: https://retifist.com/literature-reviews/latex-textile-bonding

> **Safety.** Solvent rubber cements are a fire, explosion, and fume class: read the **product** SDS; ventilate; keep away from heat and sparks.[^1][^2] Water-based latex adhesives avoid that solvent class but can freeze and **shrink fabrics**.[^1][^3] Natural-rubber protein and accelerator chemistry can matter for skin contact; that is literacy, not a wear certificate. See [Allergy and Skin Contact](/literature-reviews/allergy-and-skin-contact). Glue-family tree: [Adhesives and Seam Integrity](/literature-reviews/adhesives-and-seam-integrity). This article is **not** a zip-tape tutorial or a tire-cord dip recipe.

## Executive summary

Linings lift. Cotton can grab rubber through fiber ends; nylon often does not. Industrial combining tables are plant cards, not hobby mix recipes. **Sheet-based work** is buy commercial sheet and attach cotton or nylon (linings, panels, trim). **Liquid latex work** is aqueous latex adhesive, spreading, impregnation, or plant-scale wet/dry combining. Use this when a lining lifts, when cotton “grabs” and nylon does not, or when a handbook combining table is about to be treated as a hobby mix card.

Cotton can grip rubber mechanically through protruding fiber ends; smooth nylon, rayon, and polyester present little mechanical key.[^5] On non-porous faces, latex polarity should match the surfaces to be joined; porous faces rely more on flow into pores.[^1][^3][^5] Wet combining and dry combining are **industrial** ideas.[^1][^5] Stretch mismatch (soft NR vs a stiff weave, or a lively knit yanking the bond edge) is a labeled maker-scale reading from industrial analogs.

---

## Sheet-based work sheet–textile vs liquid latex work combining

**Sheet-based work** is buy commercial sheet and construct a garment, then attach textile. Shop *culture* around that path often means solvent rubber cement as a contact bond. Solvent systems are the comparison pole for water resistance, open time, early tack, fire/explosion, and ventilation.[^1] Historically, “cements made from rubber and benzene or gasoline” were also the contrast to latex *dipping*, a liquid latex work process map.[^6]

**Liquid latex work** is start from liquid latex and form film, or use aqueous latex as an adhesive / coating / impregnant. Latex adhesives’ main advantages over solution adhesives are low cost and absence of flammable and toxic solvents, plus wetting and penetration of porous substrates; disadvantages include the tendency of aqueous lattices to shrink textiles, freezing, and inferior water resistance.[^3] Latex adhesives can wet and combine surfaces already wet with water.[^5] Compounded latexes are used for **wet and dry combining** of fabric layers or laminates.[^1] Spreading and impregnation of fabrics with latex are documented industrial/historical processes.[^6]

**Warning:** industrial combining plant is not a garment lining card.[^5] Tire-cord **RFL**-class dips are a rubber-to-textile *industrial class*, not zip-tape chemistry.[^5]

Pathway definitions: [Sheet vs Liquid Film Pathways](/literature-reviews/sheet-vs-liquid-film-pathways). Aging: [Aging, Storage and Care](/literature-reviews/aging-storage-and-care).

---

## Cotton vs nylon in plain language

**Cotton.** Cotton has numerous fiber ends that protrude from the surface. Those ends “provide a basis for satisfactory mechanical bonding” in rubber.[^5] On a **porous** substrate, the polymer’s chemical nature is less important because the bond is mainly mechanical, if the adhesive can enter the pores.[^3][^5]

**Nylon / polyamide.** Rayon, polyamide (“nylon”), and polyester are continuous filaments with smooth surfaces which do not present opportunity for mechanical bonding.[^5] Prior abrasion of high-tenacity rayon can improve static rubber adhesion; abrasion followed by a latex–casein dip is synergistic — tire-cord / high-tenacity rayon prep, not apparel-knit protocol.[^5] On **non-porous** faces, polarity of the latex should match the surfaces to be joined; natural rubber sits in the **low**-polarity family.[^1][^3]

**Stretch mismatch.** Soft NR wants to move more than a stiff reinforcement, or a lively knit yanks the bond edge while the rubber lags. Fabric-lined *gloves* do not have the stretch of unsupported gloves; their feature is stopping tear propagation.[^1] RFL film modulus intermediate between rubber skim and nylon tire cord — tire-cord geometry, not apparel knit.[^7]

| Cue | Cotton | Nylon / polyamide |
| --- | --- | --- |
| Face | Thirsty, fuzzy fiber ends | Smoother continuous filament |
| Industrial bond idea | Mechanical embed of fiber ends | Poor mechanical bond; needs polarity / chemical bridge |
| Water-based adhesive | Can wet pores; **shrink** risk | Same shrink class if aqueous; slick face may not take mechanical key |
| Stretch | Woven cotton often stiffer than fashion NR | Knits often more mobile; mismatch at bond edge |

---

## Decision cues (family + prep, not a SKU)

Point to [Adhesives and Seam Integrity](/literature-reviews/adhesives-and-seam-integrity) for the glue-family tree.

```text
1. What fiber and construction?
   ├─ Cotton (woven, thirsty) → mechanical-grip industrial cue
   ├─ Nylon / polyamide (smooth filament) → polarity / chemical-bridge industrial cue
   └─ Unknown blend / finish / print → stop. Classify the face first.

2. Can adhesive flow into pores, or is the face slick / non-porous?
   ├─ Porous → mechanical bond; particle size + charge matter (Deep dive)
   └─ Non-porous → match polarity; NR is a poor automatic match to polar nylon

3. Water-based adhesive on this fabric — shrink / wrinkle risk?
   ├─ Yes / likely → aqueous latex “shrinks fabrics”
   └─ Solvent family (sheet-based work culture) → different hazard class (fire)

4. High-stretch zone vs static decoration lap?
   ├─ High stretch / wash / cyclic wear → industrial static peel is only a sorting test
   └─ Static lap → still read peel mode (next section)

5. Wet combine vs dry combine (industrial ideas)?
   ├─ Wet: coat one face, laminate while wet, then dry
   └─ Dry: coat, dry to a tacky film, then join (doubling)
```

“Polarity of latex(es) should match that of surfaces to be joined.” For porous substrates the latex must flow into pores; charge must be opposite or particles are repulsed.[^1] Same split: porous → mechanical; non-porous → matched polarity.[^3][^5] Higher filler raises viscosity and **decreases** flow into porous surfaces.[^1]

Latex-adhesive disadvantages include “Shrinks fabrics,” slow drying, poorer water resistance, freezing.[^1][^3]

Wet combining: high-viscosity compound applied to one material, then laminated, then dried on heated cans.[^1] Dry combining: tackifying resin, coat and dry, then combine through doubling rolls.[^1] Blackley: dry combining lets the latex film dry on separate adherends before they are united; wet combining brings surfaces together while films are still wet; tackifiers “more clearly manifest” in dry combining.[^5]

A Vanderbilt PSA study found NR latex and solvent NR with similar tack/peel but much higher shear adhesion for the latex system.[^1]

---

## Rubberising / lining practice layer

Pre-treating textile so rubber will stick is engineered adhesion. Rubber-to-textile bonding agents include latex–casein combinations or latex–resorcinol–formaldehyde combinations.[^5] Spreading and impregnation of fabrics with latex are documented industrial/historical processes.[^6] Combining and doubling are plant operations.[^5][^1] RFL-class dips are the most important industrial rubber-to-textile adhesive *group* in Blackley’s account:[^5] **lineage**, not a hobby card.

Do **not** copy RFL heat-cure packages as room-temperature garment cement. Equating solvent-cement rubberising with tire-cord RFL as the same chemistry is cargo-cult.

---

## Reading peel / delamination

Fracture-test devices include peel tests: fracture resistance of a thin layer on a thick substrate, or of two layers bonded together.[^3] Coated-fabric adhesion is a standards *family*: ASTM D751; ISO 2411.[^8][^9] ISO 36: stripping force for rubber–textile **plies**; **does not apply to coated fabrics** (use ISO 2411).[^10][^9] ASTM D1876 T-peel; ASTM D903 peel/stripping.[^11][^12]

Adhesion may be measured under static or dynamic conditions. Most development used static tests **without prior fatiguing**; those are “preliminary sorting tests only.”[^5]

Peel *mode* can flip with rate.[^13]

| What you see | Literacy label |
| --- | --- |
| Glue stays on one side; clean lift | Adhesive (interface) |
| Glue splits; residue on both | Cohesive (in the adhesive) |
| Fibers pull out of the cloth | Fiber pull |
| Rubber tears, cloth still stuck | Rubber tear |
| Edge lifts in a stretch zone | Edge lift |

---

## Safety

| Class | What to treat as real | Cite |
| --- | --- | --- |
| Solvent cement | Fire hazard; explosion hazard; fume/health | [^1]; product SDS [^2] |
| Water-based / latex adhesive | Freeze; **shrinks fabrics**; slower dry | [^1]; [^3] |
| Ammonia | OELs for ammonia as a substance — product SDS | [^4] |
| Skin / allergy | Protein vs chemical classes; not a wear certificate | [Allergy review](/literature-reviews/allergy-and-skin-contact) |

---

## Deep dives (Advanced practitioner, optional)

<details>
<summary>Deep dive: Polarity and porous-flow (Ch 21 / PG / Blackley)</summary>

Polarity of the latex should match the surfaces to be joined.[^1] Non-porous: matched polarity.[^3] Blackley: mixed-polarity substrates may use a mixture of two polymer latices, or polymer plus a resin.[^5]

Polarity ladder: High: NBR / XNBR / XSBR / PSBR. Medium: CR / PVC. Low: NR / SBR / BR / IIR.[^1]

Latex must flow into pores; charge must be opposite.[^1] Fillers: as filler level rises, viscosity rises, porous flow decreases.[^1]

Ricobond 7004 for Textile Treatment: T-peel of treated polyester and polyester/nylon to NR/SBR — industrial textile treatment, not a lining SKU.[^15]

</details>

<details>
<summary>Deep dive: Wet vs dry fabric combining</summary>

Compounded latexes are used for wet and dry combining of fabric layers or laminates.[^1] Wet combining: high-viscosity compounds applied to one material, then laminating, then drying on heated cans.[^1] Dry combining: tackifying resin; coat and dry; combine through doubling rolls.[^1]

**Caption (handbook example, not a craft mixing card).** phr = parts per hundred rubber.

Wet combining cement, SBR vulcanizing type:[^1]

| Ingredient | Dry | Wet |
| --- | --- | --- |
| 40% SBR 2000 Latex | 100 | 250 |
| 20% Rosin Acid Soap | 2 | 10 |
| 60% Zinc Oxide Dispersion | 5 | 8.33 |
| 68% Sulfur Dispersion | 2 | 2.94 |
| 65% VANOX 102 Emulsion | 1.5 | 2.3 |
| SETSIT 51 | — | 2 |

Blackley Table 19.2 textile-doubling and combining compounds:[^5]

| Formulation | Base | Key ingredients (dry phr labels) | TSC / cure |
| --- | --- | --- | --- |
| A — NR wet-combining vulcanizable | 60% NR latex | S 1.5; DEA-ZDC 1; ZnO 2; DBNPPD 1; lithopone 40 | 54.7% TSC; 15 min @ 100°C |
| B — SBR non-vulcanizable doubling | 40% SBR 50/50 | alkylated polyphenol AO 1; sodium polyacrylate 4; kaolin 50 | 42% TSC; no vulcanization |
| C — CR pure-gum wet combining | 50% high-gel CR | ZnO 10; HQ monobenzylether 2; mixed alkyl sulphates 1 | 47.5% TSC; tackifying resin per §22.2.2.2 |

</details>

<details>
<summary>Deep dive: Cotton mechanical grip vs nylon chemical bridge</summary>

**Cotton.** Protruding fiber ends provide a basis for satisfactory mechanical bonding in rubber.[^5]

**Nylon / rayon / polyester.** Smooth continuous filament; poor mechanical bond; abrasion helps *static* adhesion.[^5] NR is low polarity vs polar nylon.[^1] Phenolic-resin level in an NR latex adhesive on *nylon fabric* affected peel, with an optimum around 3 phr in that paper.[^17]

**Modulus bridge (tire cord, not apparel).** Raumann: RFL film modulus about 2.3×10⁶ g·cm⁻², extensibility about 16%, intermediate between rubber skim and nylon tire cord.[^7]

**Glove analog only.** Fabric-lined gloves: less stretch than unsupported; tear-stop of the glove film.[^1]

</details>

<details>
<summary>Deep dive: RFL industrial lineage (not craft recipe)</summary>

Latex–casein or latex–resorcinol–formaldehyde combinations.[^5] RF + latex: “the most important group of rubber-to-textile bonding adhesives in use at present”; disadvantages include reddish-brown discoloration and **stiffening** of the textile fibre.[^5] Typical cord treatment targets dry adhesive pick-up **ca. 5% m/m** on the cord mass.[^5]

Latex–RF type successful with rayon and polyamide; **not satisfactory** for polyester fibers without polyisocyanate / blocked-isocyanate routes.[^5]

Lineage pointers: Charch & Maney US 2,128,635; Solomon review; Lattimer et al. two-step dips; US 2,314,998; Ricobond 7004 technical update.[^20][^15]

Heat-cure VP-latex RFL packages are **not** room-temperature garment cement.

</details>

<details>
<summary>Deep dive: Test method pointers (ISO/ASTM peel)</summary>

ASTM D751; ISO 2411; ISO 36 (does not apply to coated fabrics); ASTM D1876 T-peel; ASTM D903.[^8][^9][^10][^11][^12]

Static no-fatigue tests are sorting only; dynamic/fatigue needed for service judgment.[^5] Poh 2013: peel *mode* can flip with rate.[^13]

</details>

---

## Endnotes

[^1]: *The Vanderbilt Latex Handbook* — Ch 21 adhesives (solvent vs latex comparison; polarity and porous-flow; wet vs dry combining; shrinks-fabrics warning; filler vs porous flow; SBR wet-combine example table; dry-combining tackifying-resin band; NR-latex vs solvent-NR PSA shear comparison; fabric-lined glove stretch/tear-stop analog).
[^2]: Representative rubber cement SDS (heptane / light aliphatic) — flammable-liquid class. Always the **product** SDS.
[^3]: *Practical Guide to Latex Technology* — latex vs solution adhesives (including shrink textiles / freeze / water resistance); polarity vs porous mechanical bond; peel/fracture method class.
[^4]: OSHA chemical data — ammonia CAS 7664-41-7 — PEL / REL-TWA / IDLH as chemical-data literacy.
[^5]: Blackley, *Polymer Latices* Vol 3 — Application of Latices — cotton fiber-ends vs nylon/rayon/polyester filament; wet vs dry combining; plant knife-over-roll / doubling / spray combine; Table 19.2 NR/SBR/CR combining formulations; latex–casein / latex–RF rubber-to-textile class; static no-fatigue tests as sorting only; RF + latex as industrial group.
[^6]: NBS Letter Circular 321 — 1932 process map (spreading, impregnation); vulcanized latex for rubber–textile combinations; rubberized fabrics among successful uses.
[^7]: Raumann, *Text. Res. J.* 38(6) (1968) — RFL film modulus/extensibility intermediate between rubber skim and nylon tire cord. Tire-cord geometry, not apparel knit.
[^8]: ASTM D751 — rubber-coated fabrics; coating-adhesion *family*.
[^9]: ISO 2411 — coating adhesion of rubber- or plastics-coated fabrics.
[^10]: ISO 36 — stripping force for rubber–textile **plies**; does not apply to coated fabrics (use ISO 2411).
[^11]: ASTM D1876 — T-peel (flexible–flexible); method class, not garment pass/fail.
[^12]: ASTM D903 — peel/stripping strength; method class, not garment pass/fail.
[^13]: Poh & Lamaming, *Journal of Coatings* (2013), DOI 10.1155/2013/519416 — peel mode vs rate (NBR/SMR L PSA in toluene).
[^15]: Cray Valley, *Ricobond 7004 for Textile Treatment* (technical update) — T-peel of treated polyester and polyester/nylon to NR/SBR.
[^17]: IOP Conf. Ser.: Mater. Sci. Eng. 526 (2019) 012001 — phenolic resin ~3 phr optimum peel on nylon fabric in that experimental system.
[^20]: RFL industrial lineage: Charch & Maney, US 2,128,635; Solomon, *Rubber Chem. Technol.* 58, 561 (1985); Lattimer, Weber, Hardt (two-step dips / polyester predip); B.F. Goodrich, US 2,314,998 (1943).

File: docs/literature-reviews/agent/liquid-latex-painting-vs-compounding-pigment.md
---
title: Liquid Latex Painting vs Compounding Pigment
description: Three classes of color on NR — compound pigment, surface coat, rejected polymers — with endnotes.
series: literature-reviews
human_page: /literature-reviews/liquid-latex-painting-vs-compounding-pigment
---

# Liquid Latex Painting vs Compounding Pigment

Human page: https://retifist.com/literature-reviews/liquid-latex-painting-vs-compounding-pigment

> **Safety.** Read TDS/SDS. Food-contact colorants ≠ wear clearance.

## Executive summary

**Compounding pigment** tints NR before film formation. **Surface paint** is a separate layer — often a **different polymer**. Consumer “latex paint” bottles need TDS polymer ID. Use this when decoding product names.

---

## Three classes

| Class | Path |
| --- | --- |
| Compound pigment (dispersed in latex) | Liquid latex work[^1][^2][^3] |
| NR surface coat / prevulc deposit | Decoration branch[^4] |
| Acrylic/wrong polymer | Rejected for NR compound |

---

## Compound prep

Dispersion **<5 µm**; emulsify oils first.[^2][^3]

---

## Surface stretch

See [Printing & Surface Decoration](/literature-reviews/printing-surface-decoration-sheet) — elastomer ink architecture required.

---

## Endnotes

[^1]: Vanderbilt — Class 3 dyes/pigments; raw film needs compounding.
[^2]: Vanderbilt — emulsion prep; oil-spot failure.
[^3]: Vanderbilt — dispersion <5 µm.
[^4]: Vanderbilt — prevulc dry-only branch (deposit context).

<details>
<summary>Deep dive: Dispersion vs emulsion failure modes</summary>

Hegman QC; drop test; homogenize limits.[^2][^3]

</details>

<details>
<summary>Deep dive: Styrene-acrylic vs prevulc NR</summary>

Name collision warning — polymer family from TDS.

</details>

File: docs/literature-reviews/agent/pigment-filler-decks-wearable-nr-film.md
---
title: Pigment & Filler Decks for Wearable NR Film
description: How color and opacity enter natural-rubber film — compounding vs buying colored sheet, filler trade-offs — with endnotes.
series: literature-reviews
human_page: /literature-reviews/pigment-filler-decks-wearable-nr-film
---

# Pigment & Filler Decks for Wearable NR Film

Human page: https://retifist.com/literature-reviews/pigment-filler-decks-wearable-nr-film

> **Safety.** Pigments and fillers change skin-contact extractables and aging chemistry; food-contact colorant lists are not wear certificates. Metal impurities (copper, manganese) consume antioxidant capacity. This article is compounding **literacy**, not a recipe card.

## Executive summary

Wearable NR film gets color and opacity from **compounding** (pigments and fillers in the latex before the film forms) or from **buying** already-colored sheet. Surface paints and undispersed powders are a different failure class. Fillers and some polymeric modifiers raise **modulus** and can cut stretch; metal impurities accelerate aging. Use this when choosing tint strategy for a cast compound versus ordering colored roll goods, or when a “paint it on” shortcut is proposed for stretchy film.

---

## How color and opacity enter NR film

Three industrial routes — only two belong in wearable film design.

**Liquid latex work — compound before film formation (industrial default).** Compounding materials include optional **dyes and pigments** as Class 3 elastomer-phase modifiers alongside sulfur, zinc oxide, accelerators, antidegradants, clays, and softeners.[^1] A film from raw latex is not a saleable article until compounded.[^2] Color is part of the compound package, not an afterthought on cured film.

**Sheet-based work — buy formed, optionally pre-colored sheet.** Calendered or catalog NR sheeting may ship in standard colors. The mill already compounded and formed the film. You inherit opacity, modulus, and aging package as sold.

**Rejected for stretchy NR film — surface-only decoration.** Craft “liquid latex paint,” styrene-acrylic construction dispersion, or undispersed textile dye added after cure is not documented NR liquid-latex compounding. Industrial aqueous **pigment dispersions** marketed for rubber latex are the documented tinting path — still liquid-latex prep, not brush-on afterthought.

---

## Pigment and filler identity buckets

| Bucket | Prep rule | Wearable film note |
| --- | --- | --- |
| Aqueous pigment dispersion | Add when compound stable | Vendor TDS may list rubber latex |
| Dry pigment powder | Dispersion **<5 µm** before latex[^3] | Undispersed powder shocks colloid |
| Oil-phase colorant | **o/w emulsion** first[^4] | Poor emulsion → oil spots on film |
| Mineral filler | Slurry before latex[^5] | Modulus ↑; keep load low for soft sheet |
| Polymeric filler (high-styrene SBR) | Add as latex[^6] | Tear ↑; modulus and set ↑ |

Insoluble solids and immiscible liquids must be dispersed or emulsified before latex addition or colloidal stability is upset.[^2][^3]

---

## Loading trade-offs you will feel in wear

**Mineral clay.** DIXIE clay 0 → 50 phr drops tensile **3100 → 1500 psi** while stress at 500% rises **500 → 1100 psi**.[^7]

**High-styrene SBR filler.** At 20 pphr, crescent tear **1769 N/cm**, modulus at 300% **2.76 MPa**, permanent set **30%**; handbook flags modulus rise as disadvantage for some applications.[^6]

**Filler band (adhesive analogy).** Typical mineral filler **0–30 pphp**; higher load cuts tack while increasing stiffness.[^8]

---

## Metal impurities and aging

Copper protection needs **2 phr total** antioxidant; coarse dispersions → uneven protection.[^9] Spec NR concentrate limits Cu/Mn at **8 mg/kg** solids (ISO 2004). Pigments can re-introduce metal catalysis.

---

## Sheet-based vs liquid latex decision cues

**Liquid latex work:** batch color, opacity control, tear tuning via polymeric filler; accept prep discipline.[^3][^4][^5]

**Sheet-based work:** colored sheet without millroom; formulation audit requires vendor disclosure.

Pointers: [Sheet vs Liquid Film Pathways](/literature-reviews/sheet-vs-liquid-film-pathways); [Liquid Latex Painting vs Compounding Pigment](/literature-reviews/liquid-latex-painting-vs-compounding-pigment).

---

## Endnotes

[^1]: Vanderbilt Latex Handbook — Class 3 modifiers including dyes and pigments.
[^2]: Vanderbilt Latex Handbook — latex definition; raw film needs compounding.
[^3]: Vanderbilt Latex Handbook — dispersion prep; <5 µm target; Hegman QC.
[^4]: Vanderbilt Latex Handbook — o/w emulsions; oil-spot failure mode.
[^5]: Vanderbilt Latex Handbook — mineral filler slurries.
[^6]: Polymer Latices Vol 3 — Application of Latices — §16.6.2; Table 16.12.
[^7]: Vanderbilt Latex Handbook — DIXIE clay filler curve.
[^8]: Polymer Latices Vol 3 — Application of Latices — §22.2.5 adhesive fillers.
[^9]: Vanderbilt Latex Handbook — antioxidant use; copper protection 2 phr.

<details>
<summary>Deep dive: High-styrene SBR polymeric filler (Table 16.12)</summary>

NR base compound; high-styrene SBR at 0/10/15/20 pphr; vulcanize 15 min @ 93°C.[^6]

| pphr | Modulus 300% (MPa) | Tensile (MPa) | Eb (%) | Tear (N/cm) | Set (%) |
| --- | --- | --- | --- | --- | --- |
| 0 | 0.90 | 28.6 | 880 | 1156 | 6 |
| 20 | 2.76 | 26.9 | 730 | 1769 | 30 |

</details>

<details>
<summary>Deep dive: Dispersion and emulsion prep (Vanderbilt)</summary>

Dispersions: <5 µm target; Hegman; remix before weigh-up.[^3] Emulsions: drop test QC; homogenize ≤38°C.[^4]

</details>

<details>
<summary>Deep dive: Mineral clay filler curves</summary>

DIXIE clay 0/25/50 phr CR example: tensile and stress @500% trends.[^7]

</details>
