Repository: retifist/retifist.com

# retifist.com

Public VitePress source for **https://retifist.com**.

This repository is updated by CI from the private working tree. Commits here are bot-authored publish snapshots.

## Local preview

```bash
npm ci
npm run docs:dev
```

## Deploy

GitHub Pages builds from `.github/workflows/deploy.yml` on pushes to `main`. Custom domain: `retifist.com`.

File: docs/literature-reviews/agent/prevulcanized-consumer-latex-dry-only.md
---
title: Prevulcanized Consumer Latex
description: When dry-only may suffice for prevulcanized NR — with endnotes for verification.
series: literature-reviews
human_page: /literature-reviews/prevulcanized-consumer-latex-dry-only
---

# Prevulcanized Consumer Latex: Dry-Only?

Human page: https://retifist.com/literature-reviews/prevulcanized-consumer-latex-dry-only

## Executive summary

True prevulc NR may need only warm-air dry; overcure ruins strength.[^1][^2] Prevulc films peak at lower crosslink than postvulc.[^3] Consumer bottles: verify polymer family — do not assume prevulc NR.

## Dry-only vs oven-cure

| Feedstock | Finish branch |
| --- | --- |
| Proper prevulc NR | Warm-air dry may suffice[^1][^2] |
| Raw / under-compounded | Post-form vulcanization after dry |
| Unknown bottle | Read TDS; treat as non-prevulc until proven |

## Do-not-mix

- Prevulc dry-only on raw concentrate
- Prevulc logic on bought sheet
- Medical glove prevulc TDS on theatrical acrylic bottle

---

<details>
<summary>Deep dive: Prevulc tank outline</summary>

Heat 70–80°C hold; cool; clarify.[^1]

</details>

<details>
<summary>Deep dive: Modulus peak</summary>

Prevulc vs postvulc modulus bands.[^3]

</details>

---

## Endnotes

[^1]: Vanderbilt — prevulcanized compounds (Ch prevulc / Ch 16).
[^2]: Vanderbilt — prevulc dry-only gloves (Ch 16).
[^3]: HPL v3 — prevulc vs postvulc modulus (§16.2).

File: docs/literature-reviews/agent/printing-surface-decoration-sheet.md
---
title: Printing & Surface Decoration on Latex Sheet
description: Why NR sheet is a hard print substrate — stretch-ink architecture, QC method classes, and surface prep literacy — with endnotes.
series: literature-reviews
human_page: /literature-reviews/printing-surface-decoration-sheet
---

# Printing & Surface Decoration on Latex Sheet

Human page: https://retifist.com/literature-reviews/printing-surface-decoration-sheet

> **Safety.** Solvent inks and chlorination chemistry belong to industrial PPE contexts. This article defines **good** in industrial terms — not a print-shop tutorial.

## Executive summary

NR sheet stretches like an elastomer, not like cotton. Decoration must survive large strain without cracking or peeling. Industrial stretch-ink patents use **polyurethane/polyester elastomer vehicles** with pigment dispersions on **latex rubber** substrates.[^2] Use this when judging whether an ink or transfer method matches NR elongation, and when surface finish (gloss vs matte) is ignored in prep.

---

## Why NR sheet is a hard print substrate

Vulcanized film must stretch to at least **twice** its length under stress and recover.[^1] Rigid textile inks assume the wrong substrate class until proven otherwise.

---

## Stretch-ink architecture

Stretchable ink patents combine polyester, **polyurethane elastomer**, pigment dispersion, and surfactants for **latex rubber** substrates with high elongation without cracking (US10487228 family).[^2]

---

## QC language

ASTM D751 adhesion, D3389 abrasion, and D1876 T-peel provide **method classes** for coating and flexible bonds.[^3][^4][^5]

See [Adhesives and Seam Integrity](/literature-reviews/adhesives-and-seam-integrity) for peel vocabulary.

---

## Surface prep literacy

Glazed former finish → shiny, vibrant colors; bisque → dull flat colors.[^6] Halogenation reduces tack permanently — see [Surface Finish Literacy](/literature-reviews/surface-finish-literacy-gloss-matte-bloom). Print-after-chlorination on fashion sheet needs its own prep branch.

---

## Sheet-based vs liquid latex work

**Sheet-based work:** decorate purchased face finish.

**Liquid latex work:** former or bed sets gloss before print; bulk color may be compounded — see [Pigment & Filler Decks](/literature-reviews/pigment-filler-decks-wearable-nr-film).

---

<details>
<summary>Deep dive: Stretchable ink patent claims</summary>

Patent architecture: PU/polyester elastomer vehicle; hundreds of % elongation claimed in embodiments.[^2]

</details>

<details>
<summary>Deep dive: Textile print-binder families</summary>

Industrial print-binder vocabulary (NBR/acrylate/SBR) for textiles — partial analogy to NR sheet decoration; polymer family must match substrate elongation.

</details>

---

## Endnotes

[^1]: Vanderbilt Latex Handbook — elastomeric film stretch criterion.
[^2]: US10487228B2 stretchable ink on latex rubber (patent).
[^3]: ASTM D751 — coated fabric adhesion methods.
[^4]: ASTM D3389 — coated fabric abrasion.
[^5]: ASTM D1876 — T-peel flexible bonds.
[^6]: Vanderbilt Latex Handbook — Ch 16 former finish and color appearance.

File: docs/literature-reviews/agent/reduction-and-pressure-sensitivity.md
---
title: Reduction and pressure sensitivity
description: Laplace P_target / Scale C m_C → arm-equivalent feels-like. Equal-% partial cancelation. Endnotes.
series: literature-reviews
human_page: /literature-reviews/reduction-and-pressure-sensitivity
---

# Reduction and pressure sensitivity

Human page: /literature-reviews/reduction-and-pressure-sensitivity

> **Not medical advice.** Planning literacy only.

## Executive summary

\(P_{\mathrm{feels}}=P_{\mathrm{target}}/m_C\) with Scale **C** only (arm/forearm \(m_C=1\)). A = noticeability; B = pain ceiling.[^1][^2]

Draft \(m_C\) bands — not latex-wear validated (**Gap**).[^3]

Related: [pressure targets](/literature-reviews/pattern-reduction-pressure-targets), [Clo3D materials](/literature-reviews/clo3d-material-simulation), [body-region pressure sensitivity](/literature-reviews/body-region-pressure-sensitivity).

---

## Reference cell

Skintight fashion band: \(t_0=0.39\) mm, \(r=12\%\), soft \(G\) → \(T\approx 81\) N/m; mid-limb \(R=10\) cm → \(P\approx 0.81\) kPa.[^4]

| Site | \(P\) | \(m_C\) mid | \(P_{\mathrm{feels}}\) |
| --- | --- | --- | --- |
| Mid-limb | 0.81 | 1.00 | 0.81 |
| Arm | 1.62 | 1.00 | 1.62 |
| Wrist | 2.70 | 1.35 | 2.00 |
| Waist ventral | 0.68 | 0.50 | 1.36 |

---

## Equal-% partial cancelation

Same \(r\) → shared \(T\); \(P=T/R\). Distal high \(m_C\) softens feel vs raw \(P\); ventral low \(m_C\) raises feel vs soft raw \(P\). Wrist/waist: physical **~4×** (2.70/0.68) vs feels **~1.5×** (2.00/1.36) — partial, not full equalization.[^4][^5]

Body-wide (excl. neck/face): \(P\) span ~4×; \(P_{\mathrm{feels}}\) ~2.6× — tighter, mixed. Outliers: neck proxy, underbust + Scale B, face (no hoop \(P\)).[^5]

---

## Proxies / rules

Extended regions reuse Clo3D waist/arm/mid-limb \(P\) as budgeting stand-ins only.[^5] Use C for formula; low-end \(m_C\) + Scale B on neck/face/underbust/ventral waist; never Scale A in formula.[^1][^2]

Examples: hug waist 0.49/0.50≈0.98; skintight wrist ~2.0 after distal soften; tailored waist 0.29/0.50≈0.58.[^4][^5]

Physiology ≠ VAS comfort (airway/respiration).[^2][^6]

---

## Endnotes

[^1]: [body-region-pressure-sensitivity](/literature-reviews/body-region-pressure-sensitivity) — Scales A/B/C.  
[^2]: Mitsuno & Kai (2019) abstract — doi:10.1177/0040517518786272; Mitsuno (2023) — doi:10.15406/jteft.2023.09.00339.  
[^3]: `experiments/pressure-sensitivity-body-map/multiplier-scale-draft.md`.  
[^4]: `clo3d/target-body-pressure.md`; [pattern-reduction-pressure-targets](/literature-reviews/pattern-reduction-pressure-targets).  
[^5]: `experiments/pressure-sensitivity-body-map/feels-like-table.md`.  
[^6]: `experiments/pressure-sensitivity-body-map/garment-intersection.md`.

File: docs/literature-reviews/agent/sheet-film-pathway.md
---
title: Buying Formed Latex Sheet
description: Commercial calendered sheet you buy already formed. Thickness-menu reading and post-purchase work. Endnotes for verification.
series: literature-reviews
human_page: /literature-reviews/sheet-film-pathway
---

# Buying Formed Latex Sheet

Human page: /literature-reviews/sheet-film-pathway

> **Safety.** Natural-rubber protein and accelerator chemistry can matter for skin contact. Literacy, not a wear certificate. See [Allergy and Skin Contact](/literature-reviews/allergy-and-skin-contact).

## Executive summary

Sheet pathway: buy commercial **sheet** already formed, then cut, apply adhesive, and finish.[^1][^2]

Pair with [Calendered latex sheet](/literature-reviews/sheet-calendered-sheet) and [Sheet adhesives and seam integrity](/literature-reviews/sheet-adhesives-and-seam-integrity).

## What sheet are you buying?

```mermaid
flowchart LR
  buy[Buy commercial sheet] --> cut[Cut]
  cut --> bond[Apply adhesive]
  bond --> finish[Finish]
```

Catalog goods list thickness, finish, and cure state.[^2][^3] Fashion suppliers usually mean calendered sheet. Color, stretch, and shine do not change the goods class.

Solvent rubber cement as a contact bond is typical shop culture. It is a pathway habit, not a procedure in this article.

**Detail.** Calendered sheet is solid rubber formed between rollers. White Cross Rubber Products describes calendered natural-rubber sheeting from about 300 µm, smooth or cloth finish, and cure-state options.[^2] That is a category page.

## How do you read a thickness?

Read printed millimetres. Keep any named tolerance class with the number. A polishable face and a roughened back are that seller’s catalog description.[^3]

ISO 3302-1:2014 is a dimensional-tolerance standard whose scope includes calendered sheet. It is not a mill recipe and not a garment chapter.[^1]

**Detail.** ISO 3302-1 covers solid rubber, including calendered sheet, and excludes rubber-coated fabrics.[^1] EMI Seals publishes an ISO 3302-1-aligned table: 0–1 mm at ST1 as ±0.15 mm. That number is the vendor table.[^4] Elastomade lists about 0.25–1.05 mm, with a polishable upper face and a roughened underside.[^3]

## What do you do after the sheet arrives?

Age and store formed sheet as vulcanized rubber goods. See [Sheet aging, storage, and care](/literature-reviews/sheet-aging-storage-and-care). Join with the adhesive article.

ASTM D412 (tension) and ASTM D624 (tear) are method classes for vulcanized rubber. Both can be used on vulcanized sheet.[^5][^6]

Protein, accelerator, and irritant classes stay in [Allergy and Skin Contact](/literature-reviews/allergy-and-skin-contact).

## When does this pathway fit?

Use it when you need sheet now and will accept catalog thickness and finish. Repeatability is the sheet you bought.

Forming from liquid latex: [Forming film from liquid latex](/literature-reviews/liquid-film-pathway).

## Endnotes

[^1]: ISO 3302-1:2014. *Rubber — Tolerances for products — Part 1: Dimensional tolerances.* Scope includes calendered sheet; not rubber-coated fabrics. Tolerance framework, not a mill SOP. https://www.iso.org/standard/62492.html
[^2]: White Cross Rubber Products. Natural rubber sheeting: calendered natural rubber from about 300 µm; smooth or cloth finish; cure-state options. https://www.wcrp.uk.com/product/natural-rubber-sheet/
[^3]: Elastomade Accessories. Latex sheeting chart: about 0.25–1.05 mm; polishable upper face and roughened underside. Catalog menu. https://elastomade.com/latex-sheet/
[^4]: EMI Seals. *Manufacturing Tolerances* v3.0, ISO 3302-1-aligned. Example: 0–1 mm ST1 ±0.15 mm. Vendor interpretation, not the purchased ISO text. https://emiseals.com/wp-content/uploads/2023/12/EMI-Manufacturing-Tolerances-v3.0.pdf
[^5]: ASTM D412. *Standard Test Methods for Vulcanized Rubber and Thermoplastic Elastomers—Tension.* Method class for vulcanized rubber. https://store.astm.org/d0412-16.html
[^6]: ASTM D624. *Standard Test Method for Tear Strength of Conventional Vulcanized Rubber and Thermoplastic Elastomers.* https://store.astm.org/d0624-00r12.html

File: docs/literature-reviews/agent/sheet-vs-liquid-film-pathways.md
---
title: Sheet vs Liquid Film Pathways
description: Sheet-based work vs liquid latex work — do-not-mix examples, vocabulary map, and industrial film tree — with endnotes for verification.
series: literature-reviews
human_page: /literature-reviews/sheet-vs-liquid-film-pathways
---

# Sheet Stock vs Liquid → Film: Pathways That Must Not Be Mixed

Human page: https://retifist.com/literature-reviews/sheet-vs-liquid-film-pathways

> **Safety.** **Liquid latex work** concentrates carry ammonia odor, freeze risk, and metal-fitting hygiene. Coagulant dips use calcium salts as *plant* tools, not as sheet-shop lore. Natural-rubber protein and accelerator chemistry can matter for skin contact; that is literacy, not a wear certificate. See [Allergy and Skin Contact](/literature-reviews/allergy-and-skin-contact). This article is **not** a dipping, casting, or seam tutorial.

## Executive summary

Coagulant lore, prevulcanized “dry only” drying, and medical-glove hole tests belong to **liquid latex work** film-making, not to calendered roll goods. **Sheet-based work** is buy commercial sheet and make a garment (solvent-cement *culture* is typical). **Liquid latex work** is liquid latex → film or sheet → garment (aqueous dip, cast, or spread). Use this when a bottle of concentrate is treated like bought sheet, or bought sheet is treated like a coagulant dip.

---

## Define sheet-based work vs liquid latex work

**Sheet-based work** is buy commercial sheet (teaching gloss: *calendered roll goods* as an industrial/catalog category) and construct a garment. Shop *culture* around that path often means solvent rubber cement as a contact bond. ISO 3302-1 is a *dimensional-tolerance* framework that includes calendered rubber sheet; it is not a fashion mill SOP and it is not a garment construction chapter.[^1] Manufacturer category pages describe calendered NR sheeting (thickness menus, finish options, cure-state options) as industrial or catalog goods.[^2][^3]

**Liquid latex work** is start from liquid latex (a colloidal polymer dispersion, mostly aqueous) and form a film, then optionally make a garment.[^4] A film from *raw* latex is not a saleable article until it is compounded; elastomeric latex typically includes vulcanization, and a vulcanized film is expected to stretch to at least twice its length and recover.[^4] Film-making methods split by locus. **Dipping:** immerse a former, withdraw a deposit, repeat for thickness, then leach / dry / vulcanise as the process requires (straight / coagulant / heat-sensitised / electrodeposition).[^5][^23] A **straight** (simple) dip without coagulant usually leaves a very thin dry deposit per pass — handbook data cluster around **~0.01–0.05 mm** for a single dip.[^23] **Casting** (plaster vs metal moulds; slush vs rotational) is a separate Practical Guide section.[^5]

**Shared once a vulcanized film exists:** tensile and tear *method classes* can describe either path’s rubber.[^7][^8] Shared methods are not a license to mix process advice.

“I bought a roll” is sheet-based work; “I am depositing latex from a bottle or tank onto a former, mould, or bed” is liquid latex work. Color, stretch, and shine do not change the path.

Adhesives after the film exists: [Adhesives and Seam Integrity](/literature-reviews/adhesives-and-seam-integrity). Textile bonding: [Latex Textile Bonding](/literature-reviews/latex-textile-bonding). Storage: [Aging, Storage and Care](/literature-reviews/aging-storage-and-care).

---

## Shared knowledge vs path-specific domains

| Domain | Shared? | Sheet-based work | Liquid latex work |
| --- | --- | --- | --- |
| What the feedstock *is* | Partly | Commercial sheet / catalog goods | Standardized concentrate vs compounded latex |
| How the film is *made* | No | Buy formed sheet | Dip / cast / spread (industrial) |
| Typical QC language | No | Dimensional tolerance *class* for calendered sheet | Glove/condom hole and protein *product* specs |
| Aging drivers of *already-formed* film | Yes (once film exists) | Sheet and garments | Dried dip/cast film |
| Allergy *classes* | Literacy yes | See allergy review | Dipped-goods leach documented industrially |
| Bonding *culture* | No | Solvent-cement culture | Aqueous film-making; joins are a later article |

ISO 2004 specifies ammonia-preserved centrifuged or creamed NR latex *concentrate* (types include HA and LA; 2024 also names MA).[^9] ASTM D1076 covers concentrated, ammonia-stabilized NR latex categories and **does not apply to compounded** concentrates.[^10] A consumer bottle labeled “liquid latex” is **not** automatically D1076 concentrate.

**Liquid latex work–specific.** Former, coagulant (calcium nitrate / calcium chloride among primary coagulants), leach (required for coagulant-dipped products).[^4] Prevulcanized vs post-cure of a dried film.[^4]

**Sheet-based work–specific.** Calendered-sheet *tolerance class* as a standards *scope*.[^1] Vendor tables that interpret ST classes for thin sheet are **Med** guidance.[^11] Retail gauge/finish *menus* are catalog cues.[^2][^3]

Sheet-based work remains a valid teaching path without a fashion manual.

---

## Do-not-mix examples

### 1. Coagulant dip economics applied to bought sheet

Most dipped articles with dry film thicker than 8 mils use a coagulant because of **economics**: faster film build-up.[^4] Coagulant dipping is a named industrial dip *type*.[^5] Film build on a former after calcium-nitrate coagulant is a liquid latex work physics topic.[^12]

Bought calendered sheet is already a formed film. Putting coagulant lore on a sheet-based roll is a path mix. Calcium-salt coagulant is a dip-line tool, not a sheet cleaner or a glue additive.

### 2. Prevulc “dry only” applied to raw / unvulcanized concentrate

Prevulcanized latex is vulcanized in the liquid without waiting for moisture loss; a proper prevulc can approach conventional post-dry properties (handbook cites **~4,000–5,000 psi** tensile for well-integrated prevulc films); overcure makes a short, weak deposit.[^4] Gloves from prevulcanized latex **need only be warm air dried**.[^4] The **optimum crosslink band for prevulcanized latex films differs from postvulcanized films**.[^23]

A film from *raw* latex is not a saleable article without compounding.[^4] Do not treat “I bought a bottle” as “this is prevulc, so drying finishes it.” ASTM D1076’s compounded exclusion already flags that concentrate ≠ compounded product.[^10] Commercial prevulc TDS examples exist.[^13][^14]

### 3. ASTM D3578 / D5151 treated as fashion-sheet certification

ASTM D3578 is the product standard for *dipped NR examination gloves* (dimensions, tensile, holes, protein).[^15] ASTM D5151 is water-leak hole detection for *medical gloves*.[^16] ISO 4074 is dipped thin-film *condom* requirements.[^17] Those specs certify **dipped medical (or condom) films**, not calendered fashion sheet.

### 4. Nitrile coagulant-dip TDS treated as Hevea NR liquid latex work

Synthomer SyNovus-class TDS describes coagulant multi-dip **nitrile** latex.[^18] Hevea NR concentrate, prevulc NR, and nitrile dip compounds are different polymers and different TDS families. See [Allergy and Skin Contact](/literature-reviews/allergy-and-skin-contact) for NRL protein literacy on nitrile.

### 5. Styrene-acrylic construction dispersion treated as prevulcanized NR

Synthomer **REVACRYL**-class styrene-acrylic dispersions are the wrong polymer family for prevulcanized NR. Read the polymer family on the TDS before assuming a dry-only NR film.

**Related mix-ups:** Historical dipping in cements from rubber and **benzene or gasoline** is a different process from latex dipping.[^6] Exam-glove thickness often **0.10 mm cuff to 0.20 mm fingers**.[^5]

---

## Vocabulary map

| Term | Operational home | Notes |
| --- | --- | --- |
| **Gauge / thickness** | Both, different *languages* | Liquid latex work: mils on dips; glove mm on medical films.[^4][^5] Sheet-based: catalog mm and ISO 3302-1 *tolerance class*.[^1][^3] |
| **Former** | Liquid latex work | Shape immersed in compounded latex.[^5] Glaze vs bisque/sandblast changes *dipped* shine/dull.[^4] |
| **Prevulcanized** | Liquid latex work (liquid) | Vulcanize in the liquid; dry-only branch for proper prevulc deposits.[^4] |
| **Coagulant** | Liquid latex work | Primary coagulants include acetic/formic acids and calcium nitrate / calcium chloride.[^4] |
| **Spreading** | Liquid latex work film-making | Lab spread on glass; historical industrial spreading patents.[^4][^20][^21] |
| **Calendered** | Sheet-based work ontology | ISO 3302-1 *scope* includes calendered-sheet dimensional tolerances.[^1] |
| **Leach** | Liquid latex work | Warm-water leach **required** for coagulant-dipped products.[^4] |

---

## When to choose which path (hobby decision cues)

**Sheet-based work cues.** You need a usable film *now*. You accept catalog thickness and finish options as given.[^2][^3] You are not running a coagulant tank, leach, or former farm.

**Liquid latex work cues.** You want to *form* thickness, color, or shape from liquid. Industrial dipping is a plant with formers and named dip types;[^5] metal hygiene;[^4] leach;[^4] and humidity windows for film quality.[^4] Hobby dip/cast inherits *metal hygiene* (no copper, brass, or galvanized on latex equipment)[^4] and the *idea* of leach for coagulant work.[^4]

**Do not choose a path by copying glove economics.** Gloves are about half of NRL consumption in the Practical Guide’s dipping chapter.[^5]

---

## Deep dives (Advanced practitioner, optional)

<details>
<summary>Deep dive: Industrial liquid latex work film tree (dip/cast/spread)</summary>

Caption: **plant and laboratory**, not hobby recipes.

Dipping classes: straight, coagulant, heat-sensitised, electrodeposition.[^5][^23] Single dips **~0.01–0.05 mm** per pass.[^23] Multi-dip films reduce through-pinholes.[^23]

Plant dipping: no copper, brass, or galvanized iron on equipment.[^4] Leach required for coagulant-dipped products; prevulc gloves dry-only.[^4] Dry films **> 8 mils** usually use coagulant for economics.[^4] RH window ~20–26 °C, 45–50% RH.[^4]

Casting: plaster vs metal; slush vs rotational.[^5] Prevulc film strength **always low** in casting section context.[^5]

Lab spread: Anode vs Teague; leach 20–30 min at 40–50 °C.[^4]

</details>

<details>
<summary>Deep dive: Prevulcanized vs post-cure</summary>

Prevulc liquid-state: ~4,000–5,000 psi tensile at proper integration.[^4] Crosslink optima: postvulcanized maximum ~0.8 MPa relaxed modulus; prevulcanized ~0.4–0.5 MPa.[^23] US 3,755,232 H₂O₂ / activator prevulc uses.[^4][^19]

Post-cure of dried compound: air-dry cast films then warm air at **93 °C** (7.5–60 min in handbook table context).[^4]

TDS: PVultex LA prevulcanised NR; Revultex example films **0.12–0.15 mm**.[^13][^14] **Do not cite REVACRYL** as prevulc NR.

</details>

<details>
<summary>Deep dive: Sheet-based work calendered sheet ontology limits</summary>

ISO 3302-1:2014 rubber *dimensional tolerances*, including calendered-sheet scope.[^1] EMI Seals ST tables: vendor interpretation.[^11] WCRP calendered NR category.[^2] Elastomade garment-sheet menu.[^3] Vanderbilt Ch 16 silent on retail fashion calendered rolls.[^4]

</details>

---

## Endnotes

[^1]: ISO 3302-1:2014 — rubber *dimensional tolerances*, including calendered-sheet scope. Tolerance framework, not a fashion mill SOP.
[^2]: WCRP natural rubber sheeting — manufacturer category page: calendered NR (thickness menus, finish, cure-state options).
[^3]: Elastomade latex sheeting chart — retail garment-sheet menu (thickness; polishable upper / roughened underside).
[^4]: *The Vanderbilt Latex Handbook* — latex as aqueous colloidal dispersion; raw film needs compounding; prevulc; Ch 16 dipped goods; primary coagulants; Ch 14 lab spread.
[^5]: *Practical Guide to Latex Technology* — dipping classes; gloves as large NRL share; defects and exam-glove thickness; casting.
[^6]: NBS Letter Circular 321 — 1932 process map; vulcanized latex deposit-and-dry vs natural latex ordinarily vulcanized after forming.
[^7]: ASTM D412 — tensile *method class* for rubber.
[^8]: ASTM D624 — tear *method class* for rubber.
[^9]: ISO 2004:2024 — ammonia-preserved NR latex *concentrate* (HA, LA, MA).
[^10]: ASTM D1076 — concentrated NR latex categories; **does not apply to compounded** concentrates.
[^11]: EMI Seals ISO 3302-1-aligned tolerance tables — vendor interpretation of ST classes.
[^12]: Goh et al., *J. Polym. Sci. B* (2016) — coagulant film-build physics on a former.
[^13]: Corrie MacColl PVultex PVML TDS — LA prevulcanised NR; dipping uses; frost-sensitive.
[^14]: Revultex prevulcanized NR latex TDS (distributor PDF) — dipped articles, cold casting; example ASTM D412 films.
[^15]: ASTM D3578 — product standard for *dipped NR examination gloves*. Not fashion-sheet certification.
[^16]: ASTM D5151 — water-leak hole detection for *medical gloves*. Not a catsuit certificate.
[^17]: ISO 4074 — dipped thin-film *condom* requirements. Path B product class, not garments.
[^18]: Synthomer SyNovus Plus TDS — coagulant multi-dip **nitrile** latex. Parallel synthetic film pathway.
[^19]: US Patent 3,755,232 — H₂O₂ / activator prevulc; uses include dips, threads, foams.
[^20]: US Patent 2,415,028 — historical industrial spreading of vulcanizable latex.
[^21]: US Patent 2,129,607 — successive coats of latex with drying between.
[^23]: *Polymer Latices Vol 3 — Application of Latices* (Blackley) — §17.2 dipping processes; §16.2.4 thin-film crosslink vs tensile; §23.3.4 historical heat-sensitized moulding/casting.

File: docs/literature-reviews/agent/surface-finish-literacy-gloss-matte-bloom.md
---
title: Surface Finish Literacy
description: Gloss, matte, bloom, and chlorination cues — how film formation sets the face you see — with endnotes for verification.
series: literature-reviews
human_page: /literature-reviews/surface-finish-literacy-gloss-matte-bloom
---

# Surface Finish Literacy: Gloss, Matte, Bloom & Chlorination Cues

Human page: https://retifist.com/literature-reviews/surface-finish-literacy-gloss-matte-bloom

> **Safety.** Halogenation uses corrosive oxidizers — vocabulary only, not a home tutorial.

## Executive summary

**Gloss** and **matte** often come from **how the film was formed**, not from a post-cure polish alone. **Tack** may be cut temporarily (talc) or permanently (halogenation). **Bloom** is a migrating layer — not necessarily dirt. Use this when reading sheet faces or storage-related surface change.

---

## Finish vocabulary map

| Cue | What it usually means |
| --- | --- |
| Gloss / vibrant color | Glazed former (liquid latex work)[^1] |
| Matte / flat color | Bisque former (liquid latex work)[^1] |
| Permanent de-tack | Halogenation (liquid latex post-cure)[^2] |
| Powder after storage | Wax bloom[^3] |
| Dual-face fashion sheet | Vendor-dependent; ask which face is which |

---

## Liquid latex work — former finish

Glazed → shiny; bisque/sandblast → dull.[^1]

---

## Halogenation

Halogenation (chlorination) permanently reduces surface tack. Handbook example parameters: ~0.15% Cl, 4.5–7.5 min tumble; neutralize, rinse, dry 40–46°C; no copper or brass contact.[^2]

Chlorinated faces change how [inks and adhesives](/literature-reviews/adhesives-and-seam-integrity) behave.

---

## Bloom

Wax bloom 0.5–1.0 phr for static ozone protection; flex breaks the barrier.[^3] See [Antidegradants in DIY Compounds](/literature-reviews/antidegradants-diy-compounds) and [Aging, Storage and Care](/literature-reviews/aging-storage-and-care).

---

## Sheet-based work note

Calendered sheet may ship with distinct face and back finishes from the mill. Vendor menus describe gloss/matte options.

---

<details>
<summary>Deep dive: Chlorination parameters</summary>

Industrial PPE and ventilation required for halogenation (see body parameters).[^2]

</details>

<details>
<summary>Deep dive: Wax bloom kinetics</summary>

Bloom time vs flex; antiozonant alternate strategies for dynamic wear vs static storage.[^3]

</details>

---

## Endnotes

[^1]: Vanderbilt Latex Handbook — Ch 16 former finish.
[^2]: Vanderbilt Latex Handbook — Ch 17 halogenation.
[^3]: Vanderbilt Latex Handbook — wax bloom / ozone.

File: docs/literature-reviews/agent/synthetic-lattices-nbr-cr-sbr-costume.md
---
title: Synthetic Lattices for Costume Film
description: CR, NBR, and SBR latices for costume film — with endnotes for verification.
series: literature-reviews
human_page: /literature-reviews/synthetic-lattices-nbr-cr-sbr-costume
---

# Synthetic Lattices for Costume Film: When NR Is Not the Answer

Human page: https://retifist.com/literature-reviews/synthetic-lattices-nbr-cr-sbr-costume

> **Chemistry literacy.** Synthetic lattices change oil/solvent/ozone behavior and compounding rules—not a blanket “hypoallergenic NR” substitute. Allergy: no NRL proteins in synthetics; Type IV chemistry may still apply (#03).

## Executive summary

Natural rubber latex dominates hobby discourse, but **industrial costume-relevant films** also use **polychloroprene (CR)**, **nitrile (NBR)**, and **SBR** latices for oil, ozone, solvent, or modulus targets NR does not meet [^2]. **Liquid latex work** compounders choose polymer before accelerators: CR needs **≥5 phr ZnO and 2 phr antioxidant**; NBR carboxylated grades target wet-gel strength for dipped goods [^3]. Use this when a project needs oil resistance, outdoor ozone, or when NR allergy literacy pushes you toward synthetics.

---

## Why synthetics enter costume film

**CR.** Polychloroprene latex combines sunlight, ozone, heat-aging, **solvent**, abrasion, flame, and barrier resistance [^4]. First major CR latex use: **oil/grease/solvent industrial gloves** [^5].

**CR compounding.** CR films require **≥5 phr ZnO and 2 phr antioxidant** fully dispersed; raise ZnO toward 15 phr for long sun/heat exposure [^6].

**NBR dipped.** Carboxylated NBR household-glove formulations prefer carboxylated latex for **wet-gel strength**; compound age causes **prevulcanization** and **mud-cracking** on dry [^7].

**Polarity.** Adhesive/substrate polarity guide: **high** = NBR, XNBR; **medium** = CR; **low** = NR, SBR [^8].

---

## Sheet-based vs liquid latex synthetic note

Buying **CR/NBR sheet** (sheet-based work) requires vendor polymer disclosure. **Liquid latex work** casting from CR/NBR latices is industrial territory with factory-grade TDS.

**Allergy literacy:** synthetics lack NRL **proteins** in the Type I sense [^9]; Type IV accelerator chemistry may still apply — [Allergy and Skin Contact](/literature-reviews/allergy-and-skin-contact).

---

<details>
<summary>Deep dive: CR dipped compound example (Table 2)</summary>

Vanderbilt Table 2 (Neoprene 571 dipped film): ZnO 5, antioxidant 2; coagulant-dipped, leached, dried, cured [^13]. CR is **photosensitive**; dark pigments age best outdoors [^14].

</details>

<details>
<summary>Deep dive: NBR wet-gel aging / mud-cracking</summary>

Wet-gel strength declines with compound age; mud-cracking on dry if aged [^7].

</details>

---

## Endnotes

[^2]: Vanderbilt Latex Handbook, Pages 50–57.
[^3]: Polymer Latices Vol 3 — Application of Latices, Pages 211–222.
[^4]: Vanderbilt Latex Handbook, Pages 50–51.
[^5]: Vanderbilt Latex Handbook, Page 51.
[^6]: Vanderbilt Latex Handbook, Pages 51, 53.
[^7]: Polymer Latices Vol 3 — Application of Latices, Pages 221–222.
[^8]: Vanderbilt Latex Handbook, Page 226.
[^9]: NIOSH Pub. 97-135 (1997).
[^13]: Vanderbilt Latex Handbook, Pages 56–57.
[^14]: Vanderbilt Latex Handbook, Pages 53, 58.

File: docs/literature-reviews/agent/zipper-closure-material-compatibility.md
---
title: Zipper Closure Material Compatibility
description: Tape, coil, and stop materials — with endnotes for verification.
series: literature-reviews
human_page: /literature-reviews/zipper-closure-material-compatibility
---

# Zipper Closure Material Compatibility

Human page: https://retifist.com/literature-reviews/zipper-closure-material-compatibility

## Executive summary

Compatibility only — not install. Nylon coil needs prep bridge; smooth filament poor mechanical bond.[^1] Rubberise = industrial strategy. Shrink on aqueous tape.[^2][^3] ASTM D2054 = zipper tape textile only.[^4]

## Components

| Part | Question |
| --- | --- |
| Woven tape | Fiber, shrink, rubberise prep |
| Coil / teeth | Nylon vs metal → article 21 |
| Stops / pull | Material + cleaner exposure |

## Decision cues

```text
cotton → mechanical key; shrink if aqueous
nylon/PET → prep bridge required
sheet-based solvent → article 01
aqueous on tape → shrink check
metal coil → matrix 20 + hardware 21
```

---

<details>
<summary>Deep dive: Nylon filament limits</summary>

Smooth surfaces — poor mechanical bond unless abraded or bridged.[^1]

</details>

<details>
<summary>Deep dive: ASTM D2054 scope</summary>

Zipper tape textile QC, not NR bond strength.[^4]

</details>

---

## Endnotes

[^1]: Blackley, High Polymer Latices — nylon filament bond.
[^2]: Vanderbilt Latex Handbook — fabric shrink.
[^3]: Practical Guide to Latex Technology — aqueous shrink.
[^4]: ASTM D2054 — scope boundary.
